Repository: trodger-snl/spparks

# HDF5 to VTK Converter for Thermal Data

This tool converts the reduced thermal output HDF5 format from FastAM to VTK format for visualization in ParaView and other VTK-compatible viewers.

## Files

- `hdf5_to_vtk_converter.py` - Basic converter for single time points
- `hdf5_to_vtk_advanced.py` - Advanced converter with time series support

## Basic Usage

### Simple Conversion
Convert HDF5 data to VTK for a single time point:

```bash
python hdf5_to_vtk_converter.py <hdf5_file> [output_dir] [time_step]
```

Example:
```bash
python hdf5_to_vtk_converter.py reduced_thermal_output.hdf5 vtk_output 50.0
```

### Advanced Conversion

The advanced converter offers more options:

```bash
python hdf5_to_vtk_advanced.py <hdf5_file> [options]
```

#### Options:
- `-o, --output DIR` - Output directory (default: vtk_output)
- `-l, --layers N1 N2 ...` - Layer indices to convert (default: 0,1,2)
- `-t, --time TIME` - Single time point to extract
- `--timeseries` - Create time series animation
- `--time-start TIME` - Start time for series (default: 0.0)
- `--time-end TIME` - End time for series (default: 100.0)
- `--time-step STEP` - Time step for series (default: 5.0)
- `--normalize` - Normalize temperatures globally

#### Examples:

Single time point:
```bash
python hdf5_to_vtk_advanced.py reduced_thermal_output.hdf5 -o results -t 75.0 -l 0 1 2
```

Time series animation:
```bash
python hdf5_to_vtk_advanced.py reduced_thermal_output.hdf5 -o animation \
    --timeseries --time-start 0 --time-end 100 --time-step 5 -l 0 1
```

## Data Structure

The HDF5 file contains:
- **Groups**: One per layer (0, 1, 2, ...)
- **layerTimes**: Global dataset with time stamps for each layer
- **Per-layer datasets**:
  - `nodeCoords`: 3D coordinates (N×3)
  - `elementToNode`: Tetrahedral connectivity (M×4)
  - `temperatures`: Temperature time series per node
  - `times`: Time stamps per node
  - `dataCounts`: Number of valid time points per node

## Output

### VTK Files
- Unstructured grid format with tetrahedral cells
- Point data includes:
  - `Temperature`: Interpolated temperature values
  - `Temperature_Normalized`: Normalized temperatures (if --normalize used)
  - `DataCount`: Number of time points available per node

### Time Series
When using `--timeseries`, the converter creates:
- Individual VTK files for each time step
- A PVD collection file (`thermal_animation.pvd`) for ParaView animation

## Visualization

### ParaView
1. Open ParaView
2. Load VTK files or PVD collection file
3. Apply "Temperature" coloring
4. For time series: use animation controls

### Recommended Workflow
1. Start with a few layers: `-l 0 1 2`
2. Use coarse time stepping for initial exploration: `--time-step 10`
3. Focus on specific time ranges of interest
4. Use `--normalize` for consistent color mapping across time steps

## Performance Notes

- Processing is memory-intensive for large datasets
- Each layer can have 40k-50k nodes and 150k+ elements
- Time series generation creates many files (plan disk space accordingly)
- Temperature interpolation is done node-by-node for accuracy

## Troubleshooting

1. **ImportError**: Ensure h5py is installed (`conda install h5py`)
2. **Out of memory**: Process fewer layers at once
3. **Missing data**: Some nodes may have no temperature data (shown as 0.0)
4. **File size**: VTK ASCII files are large; consider binary format for production use

## Example Data

The provided `reduced_thermal_output.hdf5` contains:
- 34 layers (0-33)
- Time range: 0 to ~165 seconds
- Tetrahedral meshes with temperature history
- Spatially chunked data for efficient access

File: materials/Ti6Al4V.toml
# Material parameter card: Ti-6Al-4V (Grade 5 / Grade 23 ELI).
# Format: docs/MATERIAL_CARDS.md (schema 1). SI units; every value carries a ref.

[card]
schema_version = 1
material = "Ti6Al4V"
designation = { UNS = "R56400 (Grade 5), R56401 (Grade 23 ELI)", spec = "LPBF: ASTM F2924 (Grade 5), ASTM F3001 (ELI)" }
composition_wt_pct = { Ti = "bal", Al = "5.50-6.75", V = "3.50-4.50", Fe = "<0.30", O = "<0.20", C = "<0.08", N = "<0.05", H = "<0.015", note = "Grade 5 ranges; ELI (F3001) narrows Al to 5.50-6.50, Fe <0.25, O <0.13, H <0.012. Al/V ranges as quoted by bartsch2021; interstitial limits from the ASTM F2924/F3001 tables, not re-checked against the standard text for this card. Measured LPBF powder heat (rottler2025 Table 1): Al 6.23, V 3.76, O 0.119, N 0.035, H 0.004." }
version = "1.1.0"
created = 2026-10-17
modified = 2026-11-14
status = "draft"
reviewed_by = ""

[[changelog]]
version = "1.0.0"
date = 2026-10-17
author = "research agent (Claude)"
changes = "Initial card: Bartsch 2021 LPBF material model (k, cp, Ts, Tl, latent heat, powder k), Mohr 2020 liquid cp, Cezairliyan 1977 emittance, Rottler 2025 density/packing, Ye 2019 absorptivity, Panwisawas 2017 KGT front law, three published LPBF process sets."

[[changelog]]
version = "1.1.0"
date = 2026-11-14
author = "research agent (Claude)"
changes = "Added [flow] (liquid surface tension, its temperature coefficient, viscosity and density from the ISS levitation measurements of Mohr 2020) and three laser DED process sets (Marshall 2016 LENS thin wall, Seely 2024 graded Ti-6Al-4V/Ti-1B, Wang 2025). No existing value changed."

[references.bartsch2021]
citation = "K. Bartsch, D. Herzog, B. Bossen, C. Emmelmann, Material modeling of Ti-6Al-4V alloy processed by laser powder bed fusion for application in macro-scale process simulation, Mater. Sci. Eng. A 814 (2021) 141237"
doi = "10.1016/j.msea.2021.141237"
url = "https://tore.tuhh.de/bitstreams/ef255f46-e996-4039-87d8-dd7010965df6/download"

[references.boivineau2006]
citation = "M. Boivineau, C. Cagran, D. Doytier, V. Eyraud, M.-H. Nadal, B. Wilthan, G. Pottlacher, Thermophysical properties of solid and liquid Ti-6Al-4V (TA6V) alloy, Int. J. Thermophys. 27 (2006) 507-529"
doi = "10.1007/PL00021868"

[references.mohr2020]
citation = "M. Mohr, R. Wunderlich, R. Novakovic, E. Ricci, H.-J. Fecht, Precise measurements of thermophysical properties of liquid Ti-6Al-4V (Ti64) alloy on board the International Space Station, Adv. Eng. Mater. 22 (2020) 2000169"
doi = "10.1002/adem.202000169"
url = "https://oparu.uni-ulm.de/bitstreams/f5f7ca31-f99f-472f-babf-df6bc3c72608/download"

[references.cezairliyan1977]
citation = "A. Cezairliyan, J.L. McClure, R. Taylor, Thermophysical measurements on 90Ti-6Al-4V alloy above 1450 K using a transient (subsecond) technique, J. Res. Natl. Bur. Stand. 81A (1977) 251-256"
doi = "10.6028/jres.081A.014"
url = "https://nvlpubs.nist.gov/nistpubs/jres/81A/jresv81An2-3p251_A1b.pdf"

[references.rottler2025]
citation = "J. Rottler, T.K. Tetzlaff, A. Wohninsland, A. Lion, M. Johlitz, Thermophysical and microstructural characterization of Ti-6Al-4V in powder and laser powder bed fusion-processed state within the global temperature field range, Mater. Des. 253 (2025) 113823"
doi = "10.1016/j.matdes.2025.113823"
url = "https://athene-forschung.unibw.de/doc/153001/153001.pdf"

[references.wei2018]
citation = "L.C. Wei, L.E. Ehrlich, M.J. Powell-Palm, C. Montgomery, J. Beuth, J.A. Malen, Thermal conductivity of metal powders for powder bed additive manufacturing, Addit. Manuf. 21 (2018) 201-208"
doi = "10.1016/j.addma.2018.02.002"

[references.ye2019]
citation = "J. Ye, S.A. Khairallah, A.M. Rubenchik, M.F. Crumb, G. Guss, J. Belak, M.J. Matthews, Energy coupling mechanisms and scaling behavior associated with laser powder bed fusion additive manufacturing, Adv. Eng. Mater. 21 (2019) 1900185"
doi = "10.1002/adem.201900185"
url = "https://www.osti.gov/pages/servlets/purl/1569671"

[references.cook2023]
citation = "P.S. Cook, D. Ritchie, Determining the laser absorptivity of Ti-6Al-4V during laser powder bed fusion by calibrated melt pool simulation, Opt. Laser Technol. 162 (2023) 109247"
doi = "10.1016/j.optlastec.2023.109247"

[references.panwisawas2017]
citation = "C. Panwisawas, C. Qiu, M.J. Anderson, Y. Sovani, R.P. Turner, M.M. Attallah, J.W. Brooks, H.C. Basoalto, Mesoscale modelling of selective laser melting: Thermal fluid dynamics and microstructural evolution, Comput. Mater. Sci. 126 (2017) 479-490"
doi = "10.1016/j.commatsci.2016.10.011"
url = "https://ndownloader.figshare.com/files/22232328"

[references.vaglio2020]
citation = "E. Vaglio, T. De Monte, A. Lanzutti, G. Totis, M. Sortino, L. Fedrizzi, Single tracks data obtained by selective laser melting of Ti6Al4V with a small laser spot diameter, Data in Brief 33 (2020) 106443"
doi = "10.1016/j.dib.2020.106443"
url = "https://data.mendeley.com/datasets/s9438vb5xd"

[references.leitner2021]
citation = "T. Leitner, Thermophysical property measurement of industrial metals and alloys using electromagnetic levitation, doctoral thesis, Graz University of Technology (May 2021)"
url = "https://www.tugraz.at/fileadmin/user_upload/Institute/IEP/Thermophysics_Group/Files/Diss-LeitnerThomas.pdf"

[references.marshall2016]
citation = "G.J. Marshall, S.M. Thompson, N. Shamsaei, Data indicating temperature response of Ti-6Al-4V thin-walled structure during its additive manufacture via Laser Engineered Net Shaping, Data in Brief 7 (2016) 697-703"
doi = "10.1016/j.dib.2016.02.084"
url = "https://pmc.ncbi.nlm.nih.gov/articles/PMC4802429/"

[references.seely2024]
citation = "D. Seely, M.A. Bagheri, D. Dickel, H.E. Cho, H. Rhee, M.F. Horstemeyer, The Chemistry-Process-Structure Relationships of a Functionally Graded Ti-6Al-4V/Ti-1B Alloy Processed with Laser-Engineered Net Shaping Creates Borlite, Materials 17 (2024) 3491"
doi = "10.3390/ma17143491"
url = "https://pmc.ncbi.nlm.nih.gov/articles/PMC11278465/"

[references.wang2025]
citation = "W. Wang, G. Xu, Y. Hou, C. Zhang, G. Cui, P. Qin, J. Shang, X. Fan, Laser Directed Energy Deposition of Inconel625 to Ti6Al4V Heterostructure via Nonlinear Gradient Transition Interlayers, Materials 18 (2025) 5598"
doi = "10.3390/ma18245598"
url = "https://pmc.ncbi.nlm.nih.gov/articles/PMC12734892/"

[references.lia2017]
citation = "F. Lia, J. Park, J. Tressler, R. Martukanitz, Partitioning of laser energy during directed energy deposition, Addit. Manuf. 18 (2017) 31-39"
doi = "10.1016/j.addma.2017.08.012"
url = "https://pure.psu.edu/en/publications/partitioning-of-laser-energy-during-directed-energy-deposition/"

[thermal]
density = { value = 4417.5, unit = "kg/m^3", ref = "rottler2025", uncertainty = [4410, 4430], uncertainty_type = "bounds", T_range = [293, 298], note = "as-built LPBF Ti-6Al-4V ELI, He pycnometry (4.4175 g/cm^3, ~0.6% porosity); powder skeletal 4414.0. Bounds = data-sheet spread 4410-4430 quoted by bartsch2021. One dense density for the conduction solver." }
solidus = { value = 1878, unit = "K", ref = "bartsch2021", uncertainty = [1873, 1878], uncertainty_type = "bounds", note = "median of experimental + simulation literature (Bartsch 2021 Sec. 3.3; experimental values 1873 and 1878 K). Cezairliyan 1977 saw a melting plateau at 1943 +/- 8 K in subsecond heating; panwisawas2017 also uses 1878 K." }
liquidus = { value = 1928, unit = "K", ref = "bartsch2021", uncertainty = [1923, 1943], uncertainty_type = "bounds", note = "median of literature values, which cluster at 1923 K or 1943 K (Bartsch 2021 Sec. 3.2)" }
latent_fusion = { value = 2.90e5, unit = "J/kg", ref = ["bartsch2021", "boivineau2006"], uncertainty = [2.86e5, 3.00e5], uncertainty_type = "bounds", note = "Boivineau 2006 value (290 kJ/kg) as quoted and adopted by Bartsch 2021 Sec. 3.7.3, median of 286 (McClure & Cezairliyan 1992), 290 and 300 kJ/kg; Boivineau's paper itself is paywalled and was not read for this card" }
conductivity = { T = [300, 600, 900, 1268, 1269, 1600, 1878, 1928], value = [6.9, 10.5, 14.1, 18.5, 17.3, 22.6, 27.0, 29.2], unit = "W/(m K)", extrapolation = "clamp", ref = "bartsch2021", note = "evaluated from Bartsch 2021 Eqs. 20-22 (fits to literature data + own LFA on LPBF alpha' and alpha+beta, up to 1423 K): alpha' k = 0.012 T + 3.3 to the beta transus 1268 K, beta k = 0.016 T - 3 to the solidus, liquid k = 0.0175 T - 4.5 at the liquidus (Mohr 2020: 29.8 at 1933 K by Wiedemann-Franz). The 1268/1269 pair is the transus step; held at the liquidus value above it." }
heat_capacity = { T = [300, 600, 900, 1268, 1269, 1600, 1878, 1928], value = [558, 633, 708, 800, 708, 754, 793, 930], unit = "J/(kg K)", extrapolation = "clamp", ref = ["bartsch2021", "mohr2020"], note = "Bartsch 2021 Eqs. 10, 12, 14 linear parts only: alpha' cp = 0.25 T + 483 to the transus 1268 K, beta cp = 0.14 T + 530 to the solidus, liquid 930 at the liquidus (Mohr 2020 ISS calorimetry 0.93 +/- 0.02 J/(g K) in the undercooled liquid; Mills 2002 gives 0.83). Kept smooth: no alpha->beta transformation enthalpy and no latent peak (latent_fusion carries the latter). Bartsch models the transus heat as a Gaussian about 1160 K (sigma 90 K) on heating, 952 K on cooling; its printed amplitude is ambiguous, so it is not folded in. Cezairliyan 1977 beta-phase cp (1450-1900 K) agrees within 1% at 1600 K and is ~4% higher at 1850 K." }
emissivity = { value = 0.39, unit = "1", ref = "cezairliyan1977", uncertainty = [0.37, 0.41], uncertainty_type = "bounds", T_range = [1450, 1900], note = "hemispherical total emittance of polished tube specimens in vacuum, no significant T dependence 1450-1900 K; bounds = the paper's 5% estimated inaccuracy. Oxidised or rough LPBF surfaces are likely higher." }

[thermal.linear]
# Rosenthal/Moser need one k and cp: the tables evaluated at T_ref unless
# conductivity/heat_capacity are given here.
T_ref = { value = 1000, unit = "K", ref = "estimate", note = "between preheat and solidus, below the 1268 K beta-transus step" }

[powder]
conductivity = { value = 0.177, unit = "W/(m K)", ref = "bartsch2021", note = "Bartsch 2021 Eq. 25, k_p = 327.6e-6 T + 0.079 W/(m K), evaluated at 300 K; C-Therm TCi modified transient plane source, Ar-flushed cell, lightly compacted (75 g), mixed fresh/recycled powder. Wei 2018 transient hot wire (as quoted by Bartsch): ~0.2 at 300 K to ~0.25 at 450 K in ambient-pressure gas." }
packing = { value = 0.61, unit = "1", ref = "rottler2025", uncertainty = [0.60, 0.62], uncertainty_type = "bounds", note = "1 - porosity 0.39: apparent density 2.70 +/- 0.04 g/cm^3 of spatula-levelled powder in an LFA holder vs 4430 kg/m^3 solid; not a recoater-spread bed. EOS Ti-6Al-4V ELI powder, D10/D50/D90 = 25.4/37.6/46.4 um, sphericity 0.88." }

# Blown-powder DED arrival temperature and beam attenuation: see 316L.toml
# [powder] (survey of DED melt-pool models, 2026-11-16). The survey found no
# value verified for Ti-6Al-4V (0.4 pool absorptivity in Morville 2012, from
# a search snippet only, not recorded).

[optical]
absorptivity = { value = 0.26, unit = "1", ref = "ye2019", note = "minimum calorimetric absorptivity of bare Ti-6Al-4V plate at ~1080 nm in conduction mode (flat melt surface), Ye 2019 Table 1; flat-Ti room-temperature value 0.39. Absorptivity rises sharply above the keyhole threshold (Ye 2019 Fig. 1, not read numerically). cook2023 calibrates 0.27 +/- 0.03 in situ for LPBF at 1.07 um; bartsch2021 reviews solid 0.34-0.55 (median 0.4) and powder 0.65-0.74 (median 0.7)." }

[flow]
# Liquid-state properties for the conduction source's melt-pool flow (flow lbm).
# Read by flow lbm properties cards; else pass them in the deck (docs/MATERIAL_CARDS.md, Flow).
surface_tension = { value = 1.493, unit = "N/m", ref = "mohr2020", T_range = [1933, 1933], note = "at 1933 K, Mohr 2020 Eq. 23, (1.493 +/- 0.008) N/m: oscillating drop in the electromagnetic levitator on the ISS, five cycles, 1700-1950 K (stable and undercooled liquid). Oxygen content of the sample not given. Leitner 2021 Table 3.9, ground levitation of LPBF-printed Ti-6Al-4V: 1470 +/- 4 mN/m (fresh powder) and 1452 +/- 5 (reused powder) at 1928 K" }
dsigma_dT = { value = -1.9e-4, unit = "N/(m K)", ref = "mohr2020", uncertainty = 0.5e-4, T_range = [1700, 1950], composition = "Ti-6Al-4V, oxygen not reported (the authors infer below 0.047 wt% from the viscosity)", note = "Mohr 2020 Eq. 23, -(1.9 +/- 0.5)e-4; the paper does not say what the +/- is. Leitner 2021 Table 3.9 on printed material: -0.23 +/- 0.11 mN/(m K) (fresh powder) and -0.08 +/- 0.11 (reused, more O and N), 1922-1992 K, k = 2. Oxygen pickup lowers the magnitude; no sign change reported for Ti-6Al-4V. The flow lbm default is -2.6e-4" }
viscosity = { value = 4.0e-3, unit = "Pa s", ref = "mohr2020", T_range = [1933, 1933], note = "dynamic viscosity at the liquidus, about 4 mPa s: the authors' Arrhenius extrapolation of 5-8 mPa s measured only in the undercooled liquid at 1700-1850 K (the damping was too weak above). The fit coefficients are not printed. Kinematic nu = 9.8e-7 m^2/s with the liquid density below (the flow lbm default is 8.5e-7). Wunderlich 2008 (parabolic flights, not read) found higher values on samples with 0.047 and 0.096 wt% O" }
density_liquid = { value = 4087, T_ref = 1933, slope = -0.204, unit = "kg/m^3", slope_unit = "kg/(m^3 K)", ref = "mohr2020", note = "Mohr 2020 Eq. 21, (4.087 +/- 0.001) - (0.204 +/- 0.007)e-3 (T - Tliq) g/cm^3, +/- the 95 % confidence interval of the fit, measurement uncertainty about 0.2 %. Tliq is taken as the 1933 K of Eq. 23; the text I read does not restate it for this equation, nor the range of the fit. Leitner 2021 Table 3.9: 4007 +/- 18 at 1928 K, slope -0.26 +/- 0.52 (1857-1973 K), 2 % lower" }
thermal_expansion = { value = 5.0e-5, unit = "1/K", ref = "mohr2020", note = "volumetric, derived for this card as -slope/density of density_liquid (0.204 / 4087). The flow lbm default, 1.7e-4, is 3.4 times this" }

[microstructure]
# KGT tip kinetics for beta-Ti dendrites; nucleation records omitted (decks provide them).
front_velocity_source = { form = "polynomial", coeffs = [1.03e-6, 1.06e-7, 0, 0], unit = "m/s", dT_unit = "K", ref = "panwisawas2017", note = "Panwisawas 2017 Eq. 7, V = a2 dT^2 + a3 dT^3 with a2 = 1.06e-7 m/(s K^2), a3 = 1.03e-6 m/(s K^3), KGT from a Ti-6Al-4V thermodynamic database; dT is tip undercooling. Table 3 prints both units as K^-2, so a3's unit is inferred, and a3 >> a2 is unusual: check against the paper before relying on it" }
solid_front_vel = { coeffs = [1.03e-6, 1.06e-7, 0, 0], unit = "m/s", dT_unit = "K", ref = "panwisawas2017", fit_of = "front_velocity_source", fit_range_K = [0, 50], max_rel_err = 1e-9, note = "the source law is already SPPARKS's polynomial form, copied exactly" }

# Process sets: published LPBF parameters.

[process.vaglio2020_single_track_250W]
note = "single track on a 25 um Ti-6Al-4V powder layer over a printed base (top layer at 45 deg), scanned against the gas flow; linear energy 0.2 J/mm, the low end of the regular-track window. Preheat not reported. Data: Mendeley s9438vb5xd Data.xlsx, mean of up to 3 sections."
machine = "Concept Laser M2 Cusing, 400 W single-mode CW Yb fibre laser, 1070 nm, M^2 = 1.08"
power = { value = 250, unit = "W", ref = "vaglio2020" }
speed = { value = 1.25, unit = "m/s", ref = "vaglio2020" }
layer_thickness = { value = 25e-6, unit = "m", ref = "vaglio2020" }
spot = { value = 50e-6, unit = "m", convention = "1/e2 diameter", ref = "vaglio2020" }
validation = { melt_pool_width = 121.9e-6, melt_pool_depth = 133.1e-6, unit = "m", ref = "vaglio2020", note = "track width W and depth D below the base surface (Vaglio Fig. 2b); the grid is noisy (e.g. 200 W/1.0 m/s gave D = 66 um, 300 W/1.25 m/s D = 268 um)" }

[process.bartsch2021_slm500_240W]
note = "bulk build for DSC/LFA specimens (10 mm cube); Tekna powder 23-50 um; Ar atmosphere. Spot and preheat not reported."
machine = "SLM Solutions SLM500HL"
power = { value = 240, unit = "W", ref = "bartsch2021" }
speed = { value = 1.2, unit = "m/s", ref = "bartsch2021" }
hatch = { value = 105e-6, unit = "m", ref = "bartsch2021" }
layer_thickness = { value = 60e-6, unit = "m", ref = "bartsch2021" }

[process.rottler2025_truprint1000_110W]
note = "bulk build, parallel lines rotated 67 deg per layer, Ar with O2 < 0.01%; 0.6% porosity. Focus spot diameter 55 um with no stated convention, so no spot record. Preheat not reported."
machine = "Trumpf TruPrint1000 Multilaser, two fibre lasers at 1070 nm"
power = { value = 110, unit = "W", ref = "rottler2025" }
speed = { value = 0.905, unit = "m/s", ref = "rottler2025" }
hatch = { value = 80e-6, unit = "m", ref = "rottler2025" }
layer_thickness = { value = 20e-6, unit = "m", ref = "rottler2025" }

# Laser DED (blown powder, LENS) process sets. Extra DED records (powder_feed)
# are recorded only. Lia 2017 (abstract only) measured by calorimetry that 42 %
# of the laser energy was absorbed in total during DED of Ti-6Al-4V at about
# 1 kW, 14 % of the total being lost with unfused powder: a guide for lambda
# in DED decks, not a value of any set below.

[process.ded_marshall2016_lens_290W]
method = "laser DED, blown powder (LENS)"
machine = "OPTOMEC LENS 750 with a 1 kW Nd:YAG laser (IPG), four 1.016 mm nozzles"
note = "thin wall, one track wide, 60 layers of 50.8 mm on a Ti-6Al-4V substrate, unidirectional, return at 25.4 mm/s with the laser off; PREP powder 44-149 um (Phelly Materials); Ar-purged, 16.2 to 14.9 ppm O2; nozzle standoff about 6.7 mm at the start and 10.2 mm at the end (the wall built 27.56 mm against 30.48 mm set). Spot size, absorptivity and preheat not given. The dataset holds melt-pool pyrometer and infrared images per layer. Closest published set to the 150-300 W, 10 mm/s decks."
power = { value = 290, unit = "W", ref = "marshall2016" }
speed = { value = 12.7e-3, unit = "m/s", ref = "marshall2016" }
layer_thickness = { value = 0.508e-3, unit = "m", ref = "marshall2016", note = "z increment per layer" }
powder_feed = { value = 3.2e-4, unit = "kg/s", ref = "marshall2016", note = "0.32 g/s as printed (19 g/min), high for 290 W: most of it cannot have been captured" }
validation = { track_width = 1.78e-3, unit = "m", ref = "marshall2016", note = "measured thickness of the single-track wall (Table 1); mean layer height 27.56 mm / 60 = 0.46 mm" }

[process.ded_seely2024_fgm_ti1b]
method = "laser DED, blown powder (LENS), functionally graded"
machine = "OPTOMEC LENS 750, two powder feeders"
note = "functionally graded build from two pre-alloyed powders, Ti-6Al-4V and Ti-1B (1 wt% B): 25.4 x 25.4 mm on a 6.35 mm commercially pure Ti plate, eight composition layers from 100 % Ti-6Al-4V in 10 % steps of the Ti-1B feeder, six hatched passes per composition layer rotated 45 degrees, each pass depositing 200-400 um. One laser power and speed for all compositions. THE LASER POWER IS NOT REPORTED (chosen by the operator by trial and error), nor the spot or feed rates, so this set cannot drive a source by itself: pair it with ded_marshall2016_lens_290W (same machine type)."
speed = { value = 8.5e-3, unit = "m/s", ref = "seely2024" }
hatch = { value = 0.381e-3, unit = "m", ref = "seely2024" }

[process.ded_wang2025_tc4_2300W]
method = "laser DED, blown powder, graded build"
machine = "Raycham LDM-8060 L-DED, inert atmosphere"
note = "Ti-6Al-4V (TC4) end of an Inconel 625 to TC4 graded build on an IN625 plate; rotating-electrode powders 45-105 um. The power was raised linearly with the TC4 fraction, 1800 W for IN625 to 2300 W for TC4 in 50 W steps per 10 vol% (Table 2), at fixed speed and layer thickness; shielding gas 15 L/min. Spot size, hatch and powder feed rate are not given in what I read."
power = { value = 2300, unit = "W", ref = "wang2025" }
speed = { value = 12e-3, unit = "m/s", ref = "wang2025", note = "720 mm/min" }
layer_thickness = { value = 0.6e-3, unit = "m", ref = "wang2025" }
